Repository: xuemeikoujiao/RF_data

# RF_data
This is data package for randomForest

File: table.csv (part 1 of 12)
Temperature_K_,Field_T_,FieldAngle_deg_,CriticalCurrent_A_,CriticalCurrentPerCmWidth_A_cm_,n_value
15.02,7,240,175.86,439.66,20.26
15.02,7,235,166.89,417.23,17.66
15.02,7,230,165.51,413.77,22.12
15,7,225,164.96,412.41,26.69
15.01,7,220,163.04,407.59,27.42
15,7,215,163.08,407.69,30.33
14.99,7,210,163.43,408.56,31.44
14.99,7,205,163.37,408.41,28.36
15.01,7,200,166.25,415.63,31.95
15,7,195,168.87,422.17,31.88
14.99,7,190,171.35,428.38,30.51
14.99,7,185,174.19,435.48,30
15,7,180,174.5,436.25,27.21
15,7,175,173.61,434.03,27.84
14.99,7,170,171.16,427.9,28.74
14.99,7,165,167.65,419.12,28.63
14.99,7,160,164.57,411.42,28.82
14.99,7,155,161.64,404.1,27.32
15,7,150,160.48,401.21,27.94
15,7,145,160.11,400.26,27.43
15.01,7,140,160.73,401.82,26.16
15,7,135,163.58,408.95,26.71
15.01,7,130,167.55,418.87,25.3
14.99,7,125,174.8,436.99,25.01
15,7,120,185.49,463.73,24.19
15,7,115,202.46,506.15,24.24
14.99,7,110,228.81,572.01,22.61
14.99,7,105,279.31,698.28,22.64
14.99,7,102,336.97,842.42,23.7
15,7,99,444.19,1110.48,26.82
15,7,96,679.47,1698.68,41.91
14.99,7,94,935.32,2338.3,71.38
15,7,92,867.1,2167.76,34.9
15,7,90,593.71,1484.29,24.22
14.99,7,88,451.7,1129.25,21.23
15.01,7,86,370.45,926.13,20.24
14.99,7,84,320.26,800.64,19.58
14.99,7,81,273.06,682.66,19.77
15.01,7,78,243.12,607.8,19.98
14.99,7,75,222.85,557.13,20.43
15,7,70,201.07,502.68,22.29
15,7,65,185.85,464.61,21.93
14.99,7,60,175.75,439.38,22.17
15.01,7,55,170.75,426.87,26.19
14.99,7,50,163.2,407.99,21.56
15.01,7,45,160.19,400.47,22.22
15,7,40,158.86,397.14,23.01
15,7,35,159.31,398.27,24.45
14.99,7,30,160.12,400.3,25.45
15.02,7,25,160.68,401.7,24.4
14.99,7,20,163.82,409.55,25.91
15.02,7,15,167.67,419.16,27.15
14.99,7,10,171.92,429.8,28.95
15,7,5,174.31,435.79,27.88
14.99,5,240,224.17,560.43,24.07
15,5,235,213.52,533.81,24.64
15.01,5,230,205.88,514.69,24.53
14.99,5,225,201.27,503.18,25.53
15,5,220,198.63,496.56,26.85
15,5,215,196.83,492.08,27.63
15,5,210,196.81,492.03,28.54
15,5,205,196.85,492.13,27.03
15,5,200,199.28,498.21,28.83
15,5,195,201.87,504.66,28.58
15,5,190,205.22,513.06,28.84
15,5,185,208.55,521.37,29.1
14.99,5,180,209.1,522.74,27.51
14.98,5,175,208.2,520.51,27.96
14.99,5,170,204.64,511.59,27.73
15.01,5,165,200.74,501.86,27.79
15,5,160,197.26,493.15,27.54
14.99,5,155,194.51,486.27,26.39
15,5,150,193.08,482.71,25.8
15.01,5,145,193.2,483,25.39
15.02,5,140,195.4,488.49,25.5
15,5,135,199.86,499.66,25.52
15,5,130,206.47,516.18,24.91
15,5,125,216.07,540.17,23.67
15,5,120,231.44,578.59,23.92
14.99,5,115,253.77,634.43,23.21
14.99,5,110,289.69,724.23,23.64
14.99,5,105,351.69,879.22,23.54
14.99,5,102,418.09,1045.24,24.56
15,5,99,535.71,1339.27,28.39
15,5,96,759.98,1899.96,41.12
14.99,5,94,961.03,2402.57,54.54
14.99,5,90,763.58,1908.95,28.24
14.99,5,88,587.18,1467.94,24.12
14.99,5,86,483.64,1209.09,22.28
15,5,84,417.49,1043.72,21.54
14.99,5,81,354.25,885.63,20.78
14.99,5,78,313.96,784.9,20.81
15,5,75,285.74,714.34,20.91
14.99,5,70,253.64,634.11,20.98
14.99,5,65,232.93,582.33,21.5
15,5,60,218.24,545.61,21.66
15,5,55,207.17,517.93,21.26
15.01,5,50,200.45,501.12,21.97
15,5,45,194.03,485.08,20.48
15,5,40,192.77,481.94,22.45
15,5,35,192.66,481.64,24.5
15,5,30,192.36,480.9,24.24
14.99,5,25,193.37,483.43,24.16
14.98,5,20,196.9,492.25,25.5
15.01,5,15,201.14,502.85,26.94
15,5,10,205.62,514.06,28.46
14.98,5,5,208.6,521.51,27.94
15,3,240,317.22,793.06,24.06
14.99,3,235,299.92,749.8,24.46
15,3,230,287.89,719.72,24.94
15,3,225,278.71,696.77,25.04
15,3,220,272.22,680.54,25.38
15,3,215,268.19,670.47,25.84
15,3,210,266.19,665.48,26.5
15,3,205,265.57,663.93,26.67
15,3,200,266.58,666.46,27.27
15,3,195,268.51,671.28,27.31
15,3,190,272.36,680.9,28.88
15.01,3,185,274.55,686.38,28.4
14.99,3,180,274.65,686.63,27.44
14.98,3,175,274.5,686.24,28.13
14.99,3,170,271.06,677.66,27.55
15,3,165,267.24,668.09,26.72
14.99,3,160,264.48,661.2,26.48
15.01,3,155,262.81,657.04,25.81
15.02,3,150,262.67,656.68,25.21
14.99,3,145,264.8,661.99,24.59
15,3,140,269.69,674.22,24.67
15,3,135,276.79,691.98,23.75
15,3,130,287.99,719.97,23.4
14.99,3,125,304.38,760.95,23.67
15,3,120,327.84,819.61,24.07
15,3,115,360.97,902.42,23.88
14.99,3,110,412.02,1030.06,24.65
14.99,3,105,496.32,1240.81,25.82
15,3,102,581.02,1452.56,28.05
15,3,99,713.64,1784.1,32.07
15,3,96,909.32,2273.31,42.36
14.99,3,90,966.42,2416.05,36.75
14.99,3,88,819.98,2049.94,31.03
14.99,3,86,694,1735,27.47
14.99,3,84,602.37,1505.94,25.26
14.99,3,81,513.88,1284.7,24.05
15.02,3,78,454.5,1136.25,23.18
14.99,3,75,412.94,1032.35,23.26
15.01,3,70,364.48,911.19,22.66
14.99,3,65,332.2,830.49,22.93
15,3,60,309.42,773.55,22.89
14.99,3,55,292.36,730.91,22.85
14.99,3,50,279.32,698.31,22.61
14.99,3,45,270.57,676.43,22.41
15,3,40,265.14,662.86,23.26
14.99,3,35,262.28,655.71,24.22
14.98,3,30,261.31,653.26,24.91
14.99,3,25,261.22,653.05,25.04
15,3,20,262.67,656.67,25.66
15,3,15,267.15,667.87,27.1
14.99,3,10,270.33,675.83,27.85
15,3,5,273.38,683.45,28.5
14.99,2,240,417.57,1043.91,25.9
15,2,235,394.18,985.45,26.09
15,2,230,375.68,939.21,25.8
15,2,225,362.54,906.34,25.93
15,2,220,353.11,882.77,26.94
15,2,215,346.17,865.43,27.22
15,2,210,341.41,853.53,27
15,2,205,339.94,849.84,28.49
15,2,200,339.1,847.75,28.52
15,2,195,340.35,850.88,29.29
15,2,190,342.17,855.43,29.73
15,2,185,342.69,856.72,28.59
15,2,180,343.36,858.39,28.15
15,2,175,342.71,856.77,28.24
15,2,170,341.15,852.89,28.23
14.99,2,165,339.15,847.87,28.04
15,2,160,337.44,843.6,27.29
15,2,155,337.29,843.24,26.69
15,2,150,338.91,847.28,25.79
15.01,2,145,343.21,858.01,25.49
15.02,2,140,350.69,876.73,25.35
15,2,135,362.44,906.11,25.27
15,2,130,378.57,946.42,25.35
15,2,125,400.4,1000.99,25.29
14.99,2,120,430.17,1075.42,24.98
14.99,2,115,474.66,1186.64,25.99
14.99,2,110,538.52,1346.29,26.5
14.99,2,105,643.21,1608.03,29.13
14.99,2,102,739.4,1848.51,31.63
15,2,99,870.33,2175.84,36.95
14.99,2,86,872.78,2181.96,32.88
15,2,84,778.44,1946.11,30.37
14.99,2,81,670.28,1675.7,27.86
14.99,2,78,595.96,1489.9,26.6
14.99,2,75,541.12,1352.81,25.37
15,2,70,478.79,1196.98,24.9
15,2,65,436.29,1090.71,24.8
15.01,2,60,405.19,1012.99,24.28
14.99,2,55,382.74,956.84,24.65
15,2,50,365.97,914.93,24.46
15,2,45,353,882.51,24.41
15.01,2,40,344.1,860.26,24.65
14.99,2,35,338.13,845.32,25.35
15.01,2,30,335.52,838.79,25.77
14.99,2,25,333.65,834.13,26.4
14.99,2,20,334.9,837.24,26.85
15.01,2,15,336.48,841.2,27.69
15.01,2,10,338.98,847.44,28.3
15.01,2,5,340.25,850.62,27.83
15.01,1.5,240,503.68,1259.19,27.93
14.99,1.5,235,473.98,1184.95,27.69
15,1.5,230,451.49,1128.72,27.35
15,1.5,225,434.41,1086.03,27.55
15.01,1.5,220,422.36,1055.9,28.21
15,1.5,215,412.11,1030.28,27.66
15,1.5,210,407.14,1017.84,28.99
15,1.5,205,402.53,1006.34,28.69
15,1.5,200,400.71,1001.78,29.39
15,1.5,195,400.05,1000.12,29.67
15.01,1.5,190,400.56,1001.41,29.45
15,1.5,185,399.72,999.29,28.15
15,1.5,180,401.38,1003.44,28.68
14.99,1.5,175,401.18,1002.96,28.75
14.99,1.5,170,401.24,1003.11,29.05
15,1.5,165,400.25,1000.63,28.75
15,1.5,160,400.07,1000.16,28.02
15.01,1.5,155,400.74,1001.85,27.2
15,1.5,150,405.01,1012.52,27.4
15,1.5,145,411.13,1027.83,26.48
15,1.5,140,422.08,1055.2,27.45
15,1.5,135,435.26,1088.15,26.29
14.99,1.5,130,454.8,1137.01,26.43
14.99,1.5,125,481.59,1203.97,26.77
14.99,1.5,120,517.64,1294.09,26.94
14.99,1.5,115,569.46,1423.66,27.91
14.99,1.5,110,643.55,1608.86,29.02
14.99,1.5,105,757.3,1893.26,31.01
15,1.5,102,853.86,2134.64,34.06
14.99,1.5,99,968.22,2420.55,40.88
14.99,1.5,84,900.65,2251.63,34.91
14.99,1.5,81,793.13,1982.83,31.18
15,1.499,78,709.49,1773.72,29.07
14.99,1.5,75,646.95,1617.37,27.74
15,1.5,70,574.16,1435.4,27.29
15,1.5,65,522.96,1307.4,26.29
14.99,1.5,60,486.65,1216.64,26.39
15.01,1.5,55,459.37,1148.42,26.1
14.99,1.5,50,439.15,1097.87,26.03
15.01,1.5,45,424.23,1060.58,26.24
14.98,1.5,40,412.69,1031.73,26.34
15,1.5,35,404.25,1010.62,26.02
14.98,1.5,30,399.79,999.48,26.89
15.01,1.5,25,396.76,991.91,27.66
15.01,1.5,20,396.92,992.31,27.88
14.99,1.5,15,397.45,993.62,28.36
14.99,1.5,10,399.18,997.94,28.51
15,1.5,5,398.08,995.2,27.76
14.99,1,240,645.74,1614.36,31.7
14.99,1,235,606.72,1516.81,30.95
14.99,1,230,577.58,1443.95,30.96
14.99,1,225,553.88,1384.7,30.28
14.99,1,220,536.92,1342.3,30.52
14.99,1,215,523.38,1308.45,30.39
15,1,210,513.65,1284.13,30.56
14.99,1,205,506.25,1265.63,30.55
14.99,1,200,501.46,1253.66,30.58
14.99,1,195,497.64,1244.09,29.57
14.99,1,190,494.4,1236.01,27.86
14.99,1,185,495.4,1238.49,28.98
14.99,1,180,498.31,1245.77,31.22
14.99,1,175,497.34,1243.34,29.06
14.99,1,170,499.9,1249.75,30.53
14.99,1,165,500.91,1252.27,29.54
14.99,1,160,504.87,1262.18,29.5
15.01,1,155,511.4,1278.49,30.57
15,1,150,517.59,1293.97,29.54
15,1,145,528.03,1320.06,29.82
15,1,140,540.77,1351.91,28.95
15.01,1,135,560.36,1400.9,29.33
14.99,1,130,583.07,1457.66,29.52
14.99,1,125,616.49,1541.22,29.81
15,1,120,661.42,1653.54,30.25
15,1,115,722.95,1807.38,31.41
15,1,110,808.23,2020.58,33.32
15,1,105,918.28,2295.7,36.13
14.99,1,81,958.28,2395.7,36.94
14.99,1,78,881.46,2203.64,34.28
14.99,1,75,814.51,2036.27,32.61
14.99,1,70,726.83,1817.07,30.43
14.99,1,65,665.81,1664.53,30.04
15,1,60,620.35,1550.87,29.37
14.99,1,55,585.64,1464.09,28.89
14.99,1,50,560.72,1401.79,29.13
15,1,45,540.85,1352.13,29.08
14.99,1,40,526.07,1315.17,28.84
14.99,1,35,515.27,1288.18,29.26
14.99,1,30,506.92,1267.3,28.87
14.99,0.999,25,502.47,1256.16,29.52
14.99,1,20,500.12,1250.3,30.07
14.99,1,15,495.82,1239.55,27.87
14.99,1,10,497.61,1244.02,29.65
14.99,1,5,495.42,1238.55,29.15
14.99,0.7,240,791.55,1978.88,34.56
14.99,0.7,235,744.36,1860.89,33.05
14.99,0.7,230,708.16,1770.4,33
14.99,0.7,225,679.96,1699.91,33.1
14.99,0.7,220,656.38,1640.95,32.09
14.99,0.7,215,639.26,1598.15,32.32
14.99,0.7,210,625.75,1564.39,32.38
14.99,0.7,205,614.45,1536.12,31.69
14.99,0.7,200,606.24,1515.6,30.96
14.99,0.7,195,601.54,1503.84,31.3
14.99,0.7,190,598.51,1496.27,31.45
14.99,0.7,185,594.52,1486.31,29.28
14.99,0.7,180,594.99,1487.48,29.54
14.99,0.7,175,598.27,1495.69,31.08
14.99,0.7,170,600.46,1501.16,30.7
14.99,0.7,165,603.6,1509,29.62
14.99,0.7,160,610.77,1526.92,31.19
14.99,0.7,155,617.92,1544.8,30.17
14.99,0.7,150,630.14,1575.34,31.39
14.99,0.7,145,643.57,1608.92,30.97
14.99,0.7,140,662.77,1656.92,31.62
14.99,0.7,135,685.96,1714.91,30.95
15,0.7,130,715.66,1789.16,30.68
15,0.7,125,756.21,1890.53,31.75
15,0.7,120,805.73,2014.33,31.27
15,0.7,115,871.01,2177.51,32.55
15,0.7,110,953.68,2384.19,35.38
15,0.7,75,966.3,2415.75,37.74
15,0.7,70,883.46,2208.66,36.54
15,0.7,65,813.34,2033.36,33.94
14.99,0.7,60,758.95,1897.37,31.66
14.99,0.7,55,718.68,1796.69,31.83
14.99,0.7,50,687.83,1719.56,31.62
14.99,0.7,45,663.09,1657.71,31.47
14.99,0.7,40,644.51,1611.28,31.72
14.99,0.7,35,629.36,1573.4,30.85
15,0.7,30,617.47,1543.68,30.21
14.99,0.7,25,611.48,1528.69,31.28
14.99,0.7,20,604.13,1510.33,29.86
14.99,0.7,15,601.3,1503.25,30.49
14.99,0.7,10,600.04,1500.1,31.01
15,0.7,5,599.24,1498.09,31.18
15,0.5,240,942.47,2356.17,40.16
14.99,0.5,235,889.16,2222.91,35.34
15,0.5,230,851.14,2127.86,36.57
15,0.5,225,817.31,2043.27,35.8
14.99,0.5,220,786.64,1966.59,32.99
14.99,0.5,215,767.22,1918.05,34.84
14.99,0.5,210,749.88,1874.69,34.94
14.99,0.5,205,735.39,1838.47,33.96
14.99,0.5,200,723.29,1808.23,32.46
14.99,0.5,195,713.96,1784.91,30.52
14.99,0.5,190,710.17,1775.43,31.32
14.99,0.5,185,709.59,1773.97,32.42
14.98,0.5,180,709.45,1773.61,32.29
14.99,0.5,175,710.68,1776.69,31.81
14.99,0.5,170,714.73,1786.82,31.74
14.99,0.5,165,721.97,1804.93,32.29
14.99,0.5,160,729.17,1822.91,31.73
15,0.5,155,739.87,1849.66,31.43
15,0.5,150,754.54,1886.34,31.99
15,0.5,145,770.01,1925.04,30.62
15,0.5,140,796.93,1992.32,33.99
15,0.5,135,821.31,2053.27,31.52
15,0.5,130,855.27,2138.18,31.55
15,0.5,125,901.14,2252.85,36.1
15,0.5,120,944.97,2362.42,32.19
15,0.5,65,959.47,2398.67,38.54
15,0.5,60,905.66,2264.14,36.25
14.99,0.5,55,859.66,2149.16,33.51
15,0.5,50,823.25,2058.13,32.87
15,0.5,45,796.7,1991.74,34.69
14.99,0.5,40,772.54,1931.36,32.9
14.99,0.5,35,753.6,1884,32.42
14.99,0.5,30,740.08,1850.21,32.27
14.99,0.5,25,729.37,1823.42,32.15
15,0.5,20,722.05,1805.12,32.54
14.99,0.5,15,714.68,1786.71,30.67
14.99,0.5,10,713.08,1782.71,31.94
14.99,0.5,5,712.62,1781.56,32.21
15,0.3,210,959.74,2399.35,38.31
15,0.3,205,943.55,2358.87,37.61
15,0.3,200,928.05,2320.14,34.77
15,0.3,195,924.5,2311.25,39.5
15,0.3,190,914.14,2285.36,35.34
15,0.3,185,910.11,2275.27,35.47
15,0.3,180,912.37,2280.93,37.34
15,0.3,175,912.94,2282.34,35.65
15,0.3,170,920.96,2302.41,39.41
15,0.3,165,925.25,2313.12,36.63
15,0.3,160,940.22,2350.56,40.48
15,0.3,155,948.82,2372.05,36.31
15,0.3,150,962.52,2406.31,34.93
15,0.3,35,963.26,2408.15,38.41
15,0.3,30,945.9,2364.74,36.57
15,0.3,25,932.22,2330.54,34.91
15,0.3,20,924.02,2310.06,36.98
14.99,0.3,15,921.07,2302.66,39.77
14.99,0.3,10,912.32,2280.8,35.03
14.99,0.3,5,909.78,2274.46,34.31
20.01,7,240,140.31,350.77,17.76
20,7,235,136.94,342.35,19.03
20,7,230,135.68,339.19,22
20,7,225,135.39,338.47,25.41
20,7,220,134.35,335.87,25.11
20.01,6.999,215,134.82,337.05,27.75
20,7,210,135.42,338.56,28.42
20,7,205,136.3,340.76,27.15
20,7,200,138.14,345.34,26.76
20,7,195,140.88,352.2,27.09
20,7,190,143.74,359.36,26.54
19.99,7,185,146.71,366.79,26.54
20,7,180,147.36,368.4,24.74
20,7,175,146.08,365.19,24.55
20,7,170,143.06,357.64,24.67
20,7,165,140.03,350.07,25.73
19.99,7,160,136.92,342.29,25.91
20,7,155,134.54,336.35,26.19
20,7,150,132.27,330.68,24.5
20,7,145,131.3,328.24,23.91
20,7,140,131.5,328.74,23.71
20.01,7.001,135,132.88,332.19,23.82
20.01,7,130,136.01,340.01,24.1
20.01,7,125,140.52,351.3,23.27
20,7,120,146.13,365.33,20.49
20,7,115,156.83,392.09,19.35
20,7,110,174.97,437.43,18.96
19.99,7,105,208.48,521.21,17.43
20,7,102,249.29,623.22,17.95
19.99,7,99,328.22,820.55,18.66
19.99,7,96,517.3,1293.25,25.33
19.99,7,94,766.79,1916.97,42.69
19.99,7,92,726.84,1817.09,24.38
20,7,90,468.57,1171.42,17.57
19.99,7,88,344.41,861.02,15.95
20,7,86,281.55,703.88,15.92
19.99,7,84,242.7,606.74,16.1
19.99,7,81,207.59,518.97,16.26
19.99,7,78,186.89,467.24,16.9
20,7,75,173.52,433.79,18.18
20,7,70,158.17,395.42,19.34
19.99,7,65,147.47,368.67,19.04
20,7,60,141.53,353.83,20.61
20.01,7,55,138.51,346.29,23.9
20,7,50,134.69,336.73,22.68
20.01,7,45,131.86,329.66,21.27
20,7,40,129.89,324.73,19.86
20,7,35,130.8,326.99,21.36
20,7,30,131.73,329.33,21.57
20,7,25,134.12,335.29,23.6
20,7,20,135.72,339.31,22.37
20,7,15,139.53,348.83,23.48
20,7,10,144.32,360.81,25.79
20,7,5,146.64,366.59,24.43
20,5,240,176.93,442.32,20.39
20,5,235,170.06,425.15,20.96
20,5,230,166.05,415.11,22.39
20,5,225,162.5,406.26,22.31
20,5,220,161.32,403.3,23.68
20.01,5,215,160.57,401.42,23.92
20,5,210,160.96,402.39,24.2
20,5,205,162.5,406.25,25.3
19.99,5,200,164.57,411.41,24.71
20,5,195,167.94,419.84,25.86
19.99,5,190,171.77,429.42,26.31
20,5,185,175.35,438.38,26.63
20,5,180,175.86,439.65,24.61
20,5,175,174.63,436.57,25.2
20,5,170,170.76,426.9,25.05
20,5,165,166.64,416.59,24.61
20,5,160,162.78,406.96,24.12
20,5,155,159.96,399.89,24.1
20,5,150,157.54,393.85,22.83
20,5,145,157.03,392.58,22.45
20,5,140,157.94,394.86,22.51
20,5,135,159.75,399.37,21.36
20,5,130,164.25,410.62,21.39
20,5,125,170.39,425.97,20.06
20.01,5,120,180.42,451.06,19.41
20,5,115,196.03,490.06,18.95
20,5,110,220.78,551.95,18.34
20,5,105,265.38,663.46,18.1
20,5,102,314.68,786.69,18.29
19.99,5,99,404.76,1011.89,19.71
19.99,5,96,594.23,1485.57,25.68
19.99,5,94,797.36,1993.39,36.01
20,5,92,826.32,2065.8,29.06
20,5,90,605.13,1512.82,19.8
20,5,88,451.73,1129.33,17.29
20,5,86,368.16,920.39,16.56
20.01,5,84,317.95,794.87,16.95
20,5,81,270.02,675.04,16.69
19.99,5,78,240.79,601.98,17.26
20,5,75,219.67,549.19,17.08
20,5,70,197.63,494.08,18.1
20,5,65,182.95,457.38,18.52
20,5,60,173.18,432.94,19.19
20.01,5,55,166.66,416.64,20.1
20,5,50,161.89,404.72,20.24
20,5,45,158.56,396.41,20.45
20,5,40,155.83,389.57,19.37
19.99,5,35,156.6,391.5,21.04
19.99,5,30,157.93,394.83,21.93
19.99,5,25,159.96,399.89,23.04
20,5,20,162.42,406.06,22.74
20,5,15,166.25,415.62,22.98
19.99,5,10,171.62,429.04,24.87
19.99,5,5,175.54,438.86,25.86
20,3,240,248.94,622.35,19.86
20,3,235,237.2,593,20.81
20,3,230,228.5,571.26,21.11
20,3,225,222.43,556.07,21.46
20,3,220,218.5,546.24,21.76
20,3,215,216.47,541.17,22.47
20,3,210,216.08,540.2,23.04
19.99,3,205,216.76,541.91,23.44
19.98,3,200,218.73,546.83,23.64
20,3,195,222.31,555.79,24.9
19.99,3,190,226.02,565.04,25.18
20,3,185,229.31,573.28,25.3
20,3,180,229.86,574.65,24.55
20,3,175,228.18,570.45,24.22
20,3,170,224.64,561.61,24.04
20,3,165,219.93,549.82,23.05
20,3,160,216.18,540.46,22.39
20,3,155,213.93,534.82,22.51
20,3,150,212.22,530.54,21.53
20,3,145,212.71,531.77,21.07
20,3,140,215.04,537.61,20.54
20,3,135,219.88,549.71,20.2
20.01,3,130,227.41,568.52,19.87
20,3,125,238.97,597.43,19.83
20,3,120,255.15,637.87,19.2
20,3,115,279.73,699.33,18.9
19.99,3,110,317.12,792.81,18.84
20,3,105,380.19,950.48,18.96
20,3,102,445.65,1114.14,19.45
19.99,2.999,99,555.09,1387.72,22.1
20,3,96,739.61,1849.02,29.18
19.99,3,94,867.62,2169.04,33.97
19.99,3,92,901.13,2252.82,32.61
20,3,90,796.22,1990.56,26.12
19.99,3,88,648.84,1622.1,21.93
19.99,3,86,536.37,1340.91,19.21
20,3,84,464.51,1161.28,18.58
20,3,81,394.76,986.89,18.11
20,3,78,349.46,873.65,17.95
20,3,75,318.64,796.59,18.26
19.99,3,70,282.89,707.24,18.37
19.99,3,65,259.06,647.66,18.55
19.98,3,60,243.1,607.74,19.16
20,3,55,231.05,577.62,19.42
20,3,50,222.55,556.37,19.68
20,3,45,216.44,541.09,19.88
20,3,40,212.17,530.42,19.67
19.99,3,35,210.92,527.31,20.41
19.98,3,30,211.47,528.67,21.32
20,3,25,212.52,531.3,21.41
19.99,3,20,215.89,539.74,22.71
19.99,3,15,219.56,548.9,23.02
19.99,3,10,224.41,561.02,23.98
19.99,3,5,228.22,570.55,24.52
20,2,240,328.39,820.97,20.46
20,2,235,310.73,776.81,20.62
20,2,230,297.8,744.5,20.84
20.01,2,225,288.96,722.4,21.59
20,2,220,282.12,705.31,21.57
19.99,2,215,278.36,695.9,22.25
20,2,210,275.76,689.39,22.2
20,2,205,275.51,688.77,22.73
20,2,200,276.93,692.32,23.48
20,2,195,280.1,700.24,24.86
20,2,190,282.82,707.06,24.92
20,2,185,284.76,711.9,24.45
19.99,2,180,285.67,714.18,24.42
20,2,175,284.95,712.37,24.72
20,2,170,282.09,705.24,24.17
20,2,165,278.32,695.81,23.45
20,1.999,160,275.12,687.81,22.66
20,2,155,273.24,683.11,21.84
20.01,2,150,273.74,684.34,21.64
20.01,2,145,275.82,689.56,21.48
20,2,140,280.22,700.54,21.01
20,2,135,287.44,718.61,20.53
20,2,130,299.17,747.93,20.67
19.99,2,125,314.31,785.77,19.91
20,2,120,336.93,842.33,19.75
19.99,2,115,370.63,926.58,20.18
20,2,110,419.34,1048.36,20.07
20,2,105,500.18,1250.45,20.91
20.01,2,102,579.8,1449.51,22.42
20,2,99,695.75,1739.37,25.05
20,2,96,840.99,2102.47,30.24
19.99,2,94,917.74,2294.36,33.4
19.99,2,92,940.85,2352.13,34.07
19.99,2,90,892.99,2232.48,30.42
20,2,88,797.05,1992.62,26.05
19.99,2,86,695.07,1737.67,23.24
19.99,2,84,610.07,1525.18,21.15
19.99,2,81,520.85,1302.13,20.05
20,2,78,463.23,1158.07,19.82
20,2,75,421.33,1053.32,19.44
20,2,70,374.12,935.3,19.52
20,2,65,341.65,854.14,19.55
20,2,60,318.87,797.18,19.7
20,2,55,302.49,756.23,19.94
20,2,50,290.73,726.84,20.44
20,2,45,282.17,705.41,20.79
20,2,40,275.94,689.84,20.8
20,2,35,271.76,679.41,20.79
19.99,2,30,270.34,675.86,20.96
19.99,2,25,272.01,680.03,22.46
20,2,20,273.78,684.45,22.75
20,2,15,277.45,693.62,23.78
19.99,2,10,281.27,703.16,24.46
19.99,2,5,283.39,708.48,23.95
20,1.5,240,398.52,996.29,21.7
20,1.5,235,376.6,941.49,22.21
20,1.5,230,359.96,899.9,22.18
20,1.5,225,347.94,869.84,22.46
20,1.5,220,338.7,846.76,22.37
20,1.5,215,332.97,832.44,22.9
20,1.5,210,328.99,822.47,22.83
20,1.5,205,328.1,820.24,24
20,1.5,200,329.08,822.7,25.04
19.99,1.499,195,330.31,825.79,25.18
20,1.5,190,331.53,828.82,24.99
20,1.5,185,332.5,831.26,24.35
20,1.5,180,333.69,834.22,24.58
20,1.5,175,333.56,833.9,24.63
20,1.5,170,332.12,830.3,24.69
20,1.5,165,329.45,823.63,23.86
20,1.5,160,327.92,819.8,23.61
20,1.5,155,327.71,819.26,23.31
20,1.5,150,328.29,820.72,22.34
20,1.5,145,331.95,829.88,22.09
20,1.5,140,337.69,844.22,21.35
20.01,1.5,135,347.38,868.46,21.06
20,1.5,130,362,905.01,21.04
20,1.5,125,381.18,952.96,20.8
20,1.5,120,407.89,1019.72,20.38
19.99,1.5,115,447.18,1117.96,20.4
19.99,1.5,110,506.77,1266.93,21.62
20,1.5,105,599.03,1497.57,22.31
19.99,1.5,102,685.73,1714.33,24.97
20,1.5,99,792.63,1981.57,27.62
19.99,1.5,96,897.19,2242.98,30.05
20,1.5,94,945.43,2363.58,30.68
20,1.5,90,938.8,2347.01,32.36
19.99,1.5,88,876.76,2191.9,28.87
20,1.5,86,799.17,1997.92,26.38
20,1.5,84,720.71,1801.78,24
20,1.5,81,625.45,1563.62,22.08
20,1.5,78,556.48,1391.19,20.9
20,1.5,75,508.59,1271.49,21.08
20.01,1.5,70,451.08,1127.69,20.66
20,1.5,65,413.35,1033.38,21.02
20,1.5,60,385.07,962.67,20.68
19.99,1.5,55,364.84,912.1,20.98
20,1.5,50,350.09,875.24,21.12
19.99,1.5,45,339.07,847.67,21.31
20,1.5,40,331.81,829.51,21.93
20,1.5,35,326.89,817.24,22.3
20,1.5,30,324.07,810.17,22.29
20,1.5,25,322.84,807.09,22.32
20,1.5,20,324.79,811.97,23.29
19.99,1.5,15,327.64,819.11,24.06
19.99,1.5,10,329.97,824.91,24.13
19.99,1.5,5,331.79,829.47,24.23
20,1,240,515.03,1287.57,23.5
19.99,1,235,484.94,1212.35,23.03
20,1,230,464.17,1160.43,23.84
20,1,225,446.46,1116.14,23.53
20,1,220,434.55,1086.38,24.29
20,1,215,424.96,1062.4,24.23
20,1,210,419.66,1049.15,25.31
20,1,205,415.94,1039.85,25.77
20,1,200,412.91,1032.26,25.14
20,1,195,412.33,1030.83,25.51
20,0.999,190,411.23,1028.09,24.52
19.99,1,185,413.13,1032.82,25.17
20,1,180,413.22,1033.06,24.9
19.99,1,175,413.73,1034.33,24.8
20,1,170,415.18,1037.94,25.82
20,1,165,413.85,1034.61,24.67
20,1,160,415.54,1038.85,24.98
20,1,155,417.57,1043.92,24.97
20,1,150,419.96,1049.9,23.41
20,1,145,426.16,1065.4,23.13
20,1,140,437.89,1094.72,23.94
19.99,1,135,449.42,1123.55,22.79
20,1,130,468.48,1171.2,22.61
20,1,125,493.59,1233.98,22.53
19.99,1,120,529.98,1324.95,23.01
19.99,1,115,579.99,1449.98,23.79
20,1,110,651.51,1628.79,25.18
20,1,105,745.6,1864,24.21
20,1,102,822.4,2056.01,27.04
20,1,99,897.67,2244.17,28.8
19.99,1,88,954.39,2385.98,30.96
20,1,86,911.58,2278.96,29.57
19.99,1,84,859.97,2149.93,28.05
19.99,1,81,779.07,1947.67,25.5
20,1,78,707.83,1769.57,24.25
19.99,1,75,649.54,1623.84,23.25
19.99,1.001,70,579.29,1448.23,22.71
20,1,65,531.4,1328.5,22.55
19.99,1,60,494.77,1236.91,21.86
20,1,55,469.1,1172.74,22.1
20,1,50,451.19,1127.99,23.02
20,1,45,436.04,1090.11,22.84
20,1,40,426.83,1067.09,23.89
19.99,1,35,418.61,1046.52,23.23
19.99,1,30,414.01,1035.02,23.7
19.99,1,25,411.88,1029.69,24.08
19.99,1,20,411.44,1028.6,24.67
19.99,1,15,411.12,1027.79,24.61
19.99,1,10,412.2,1030.49,24.71
19.99,1,5,412.38,1030.96,24.88
19.99,0.7,240,640.7,1601.74,25.67
19.99,0.7,235,604.22,1510.54,25.61
20,0.7,230,576.28,1440.69,25.88
19.99,0.7,225,552.46,1381.14,25.04
20,0.7,220,534.81,1337.03,24.46
19.99,0.7,215,524.6,1311.5,26.21
20,0.7,210,514.8,1287.01,26.15
19.99,0.7,205,505.7,1264.26,25.04
20,0.7,200,501.3,1253.26,25.23
20,0.7,195,499.06,1247.65,25.43
19.99,0.7,190,497.91,1244.79,25.44
20,0.7,185,496.32,1240.79,24.68
20,0.7,180,496.45,1241.12,24.58
20,0.7,175,498.43,1246.08,25.1
20,0.7,170,499.29,1248.23,24.6
19.99,0.7,165,502.78,1256.94,25.32
20,0.7,160,505.14,1262.86,24.51
20,0.7,155,511.16,1277.91,25.24
20,0.7,150,516.42,1291.04,23.64
20,0.7,145,529.04,1322.59,24.97
20,0.7,140,541.39,1353.46,24.37
20,0.7,135,560.75,1401.87,25.04
20,0.7,130,585.52,1463.8,25.32
20,0.7,125,616.96,1542.39,25.17
20,0.7,120,656.72,1641.81,24.39
20,0.7,115,715.79,1789.48,26.21
20,0.7,110,787.96,1969.89,27.44
20,0.7,105,872.12,2180.31,28.84
20,0.7,102,918.03,2295.08,26.69
20,0.7,84,952.92,2382.31,30.96
19.99,0.7,81,899.18,2247.95,28.79
19.99,0.7,78,842.04,2105.1,26.93
19.99,0.699,75,790.9,1977.26,26.65
20,0.7,70,713.93,1784.81,24.87
19.99,0.7,65,657.77,1644.43,24.49
20,0.7,60,615.51,1538.77,24.47
20,0.7,55,582.54,1456.36,24.02
20,0.7,50,558.07,1395.18,24
19.99,0.7,45,539.55,1348.88,24.31
20,0.7,40,526.32,1315.8,24.4
19.99,0.7,35,515.6,1289,24.43
19.99,0.7,30,508.72,1271.8,24.87
19.99,0.7,25,503.8,1259.49,24.94
19.99,0.7,20,500.54,1251.35,25.02
20,0.7,15,499.21,1248.04,25.18
19.99,0.7,10,496.92,1242.3,24.66
19.99,0.7,5,498.63,1246.58,25.88
19.99,0.5,240,774.22,1935.56,27.57
20,0.5,235,730.99,1827.47,26.71
19.99,0.5,230,697.85,1744.64,26.67
20,0.5,225,669.91,1674.77,26.28
19.99,0.5,220,647.44,1618.6,25.95
20,0.5,215,632.07,1580.19,26.52
20,0.5,210,618.29,1545.74,26.28
19.99,0.5,205,607.18,1517.94,25.45
19.99,0.5,200,599.3,1498.26,25.32
19.99,0.5,195,594.85,1487.12,25.54
20,0.5,190,592.7,1481.74,25.79
20,0.5,185,592.38,1480.96,26.26
19.99,0.5,180,592.86,1482.14,26.2
19.99,0.5,175,593.97,1484.92,25.78
19.99,0.5,170,597.5,1493.74,25.74
19.99,0.5,165,601.72,1504.3,25.61
19.99,0.5,160,606.91,1517.27,25.03
19.99,0.5,155,615.71,1539.28,25.57
19.99,0.5,150,626.76,1566.89,25.79
19.99,0.5,145,639.97,1599.94,25.6
20,0.5,140,657.28,1643.2,25.35
20,0.5,135,679.7,1699.26,25.46
20,0.5,130,709.02,1772.54,25.95
20,0.5,125,742.62,1856.56,25.57
20,0.5,120,789.73,1974.33,27.18
20,0.5,115,840.72,2101.81,26.68
19.99,0.5,110,899.46,2248.66,26.89
20,0.5,78,948.96,2372.4,30.92
19.99,0.5,75,913.41,2283.52,30.83
19.99,0.5,70,846.89,2117.22,27.61
19.99,0.5,65,791.02,1977.56,27.12
19.99,0.5,60,743.13,1857.82,25.93
19.99,0.5,55,705.93,1764.82,25.73
19.99,0.5,50,677.84,1694.6,25.79
19.99,0.5,45,654.44,1636.09,25.8
19.99,0.5,40,637.52,1593.8,26.26
19.99,0.5,35,621.81,1554.54,25.29
19.99,0.5,30,611.95,1529.87,25.27
19.99,0.5,25,604.5,1511.25,25.54
19.99,0.5,20,598.08,1495.21,24.95
19.99,0.5,15,597.43,1493.57,26.52
19.99,0.5,10,593.58,1483.94,25.6
19.99,0.5,5,593.43,1483.58,26.4
20,0.3,240,956.95,2392.38,31.05
20,0.3,235,923.02,2307.54,29.23
20,0.3,230,895.13,2237.82,30.46
20,0.3,225,863.3,2158.24,27.65
20,0.3,220,840.32,2100.8,28.32
20,0.3,215,820.71,2051.77,28.1
20,0.3,210,804.14,2010.36,28.35
20,0.3,205,790.6,1976.5,27.91
19.99,0.3,200,780.83,1952.08,27.88
19.99,0.3,195,774.2,1935.51,28.24
20,0.3,190,765.63,1914.08,26.1
19.99,0.3,185,767.22,1918.05,28.24
19.99,0.3,180,767.23,1918.07,28.42
19.99,0.3,175,771.44,1928.6,29.08
20,0.3,170,777.62,1944.04,29.9
20,0.3,165,780.12,1950.29,28.07
20,0.3,160,792.37,1980.91,29.42
19.99,0.3,155,802.53,2006.33,29.08
20,0.3,150,815.97,2039.91,28.18
20,0.3,145,831.85,2079.62,28.17
20,0.3,140,854.32,2135.79,29.98
20,0.3,135,877.35,2193.38,29.89
20,0.3,130,902.37,2255.93,29.08
20,0.3,125,932.88,2332.2,31.09
20,0.3,60,934.73,2336.83,31.89
20,0.3,55,902.49,2256.22,30.5
20,0.3,50,873.66,2184.15,30.46
20,0.3,45,846.97,2117.44,28.81
20,0.3,40,826.74,2066.84,29.08
20,0.3,35,808.31,2020.78,28.01
19.99,0.299,30,794.39,1985.97,27.98
19.99,0.3,25,782.92,1957.29,27.17
19.99,0.3,20,775.98,1939.95,27.6
19.99,0.3,15,772.23,1930.58,28.63
19.98,0.3,10,766.24,1915.59,27.1
19.99,0.3,5,765.23,1913.07,27.43
20,0.2,215,955.54,2388.84,30.93
20,0.2,210,943.4,2358.5,30.95
20,0.2,205,933.89,2334.73,32.53
20,0.2,200,922.7,2306.76,30.57
20,0.2,195,917.17,2292.94,31.65
20,0.2,190,912.71,2281.76,32.05
20,0.2,185,910.96,2277.41,32.63
20,0.2,180,911.08,2277.7,32.47
20,0.2,175,913.19,2282.96,32.81
20.01,0.2,170,916.08,2290.19,32.12
20,0.2,165,923.34,2308.34,32.35
20,0.2,160,931.7,2329.24,33.48
20,0.2,155,940.24,2350.6,32.62
20,0.2,150,954.21,2385.52,34.57
20,0.2,40,959.25,2398.12,33.4
20,0.2,35,943,2357.5,31.48
20,0.2,30,933.07,2332.67,32.62
20,0.2,25,922.35,2305.89,31.05
19.99,0.2,20,914.09,2285.24,30.72
19.99,0.2,15,912.5,2281.25,32.1
19.99,0.2,10,911.05,2277.62,32.74
19.99,0.2,5,904.82,2262.06,29.32
25.01,7,240,115.21,288.04,18.25
25.01,7,235,113.62,284.06,20.24
25.01,7,230,112.89,282.22,22.36
25.01,7,225,112.24,280.59,23.7
25,7,220,111.9,279.75,24.05
25,7,215,111.95,279.87,24.02
25.01,7,210,112.98,282.45,25.29
25,7,205,114.18,285.45,25.69
25,7,200,116.22,290.55,26.03
25,7,195,118.17,295.43,24.17
25,7,190,121.2,303.01,24.5
25,7,185,124.06,310.15,24.26
25.01,7,180,125,312.51,23.39
25,7,175,123.9,309.76,23.91
25,7,170,121.06,302.65,24
25,7,165,117.71,294.28,23.8
25,7,160,114.65,286.63,23.56
25,7,155,112.33,280.82,23.67
25,7,150,110.64,276.61,23.88
25,7,145,109.26,273.15,22.86
25,7,140,109.48,273.71,24.1
25.01,7,135,109.3,273.25,22.12
25.01,7,130,111.14,277.86,22.78
25.01,7,125,114.24,285.61,23.35
25.01,7,120,118.95,297.38,23.12
25.01,7,115,126.41,316.04,22.77
25.01,7,110,138.57,346.41,21.4
25,7,105,155.14,387.84,14.94
25,7,102,180.52,451.3,14.07
25,7,99,235.19,587.98,14.18
24.99,7,96,378.21,945.52,17.55
25,7,94,602.48,1506.19,26.77
25,7,92,582.16,1455.39,17.94
25,7,90,349.99,874.97,13.61
24.99,7,88,253.63,634.08,12.88
25,7,86,206.44,516.09,13.03
24.99,7,84,179.8,449.5,13.49
24.99,7,81,161.88,404.7,18.3
25,7,78,147.49,368.72,19.34
25,7,75,135.69,339.21,17.32
25.01,7,70,128.71,321.78,22.28
25.01,7,65,122.09,305.23,23.25
25.01,7,60,117.15,292.87,22.95
25,7,55,112.69,281.72,20.49
24.99,7,50,111.06,277.64,21.2
24.99,7,45,109.94,274.85,21.42
25.01,7,40,108.69,271.71,20.19
25.01,7,35,108.62,271.55,19.59
25,7,30,110.42,276.04,21.38
24.99,7,25,112.25,280.62,22.11
25,7,20,114.25,285.61,21.76
24.99,7,15,117.02,292.56,21.68
24.99,7,10,121,302.49,22.39
24.99,7,5,123.59,308.97,21.86
25,5,240,141.71,354.27,19.02
25,5,235,137.77,344.42,20.43
25.01,5,230,134.95,337.38,20.93
25,5,225,133.4,333.49,21.83
25,5,220,132.45,331.13,21.86
25,5,215,132.41,331.02,22.12
25,5,210,133.55,333.89,23.16
25,5,205,135.65,339.14,24.59
25,5,200,137.6,344,23.96
25,5,195,140.99,352.49,24.79
25,5,190,144.61,361.53,24.43
25,5,185,147.91,369.78,24.22
25,5,180,149.03,372.57,23.37
25,5,175,147.46,368.65,23.67
25,5,170,143.53,358.82,23.02
25,5,165,139.28,348.2,22.51
25,5,160,135.86,339.65,23.07
25,5,155,132.74,331.85,22.6
25,5,150,130.08,325.2,21.24
24.99,5,145,129.42,323.54,21.92
25,5,140,129.07,322.67,21.24
24.99,5,135,129.64,324.1,20.04
25,5,130,132.16,330.41,19.69
25.01,5,125,136.36,340.89,19.33
25,5,120,142.33,355.82,17.95
25,5,115,151.93,379.82,16.78
24.99,5,110,168.18,420.44,16.11
24.99,5,105,196.86,492.15,14.68
25,5,102,230.78,576.95,14.57
25,5,99,294.63,736.57,14.81
24.99,5,96,443.44,1108.6,18.05
24.99,5,94,633.6,1584.01,25.49
24.99,5,92,675.12,1687.81,21.78
24.99,5,90,462.2,1155.49,15.06
24.99,5,88,336.63,841.57,13.59
24.99,5,86,273.49,683.73,13.62
24.99,5,84,235.8,589.5,13.68
25,5,81,202.88,507.21,14.23
24.99,5,78,182.47,456.17,14.67
25,5,75,169.52,423.81,15.63
25,5,70,154.94,387.35,16.66
25.01,5,65,145.32,363.31,17.4
25,5,60,139.31,348.26,18.51
24.99,5,55,134.72,336.79,18.78
25,5,50,132.31,330.77,19.93
24.99,5,45,130.18,325.46,19.71
24.99,5,40,128.81,322.01,19.32
25,5,35,128.89,322.22,19.55
25,5,30,130.59,326.46,20.34
25.01,5,25,132.68,331.69,20.9
24.99,5,20,135.81,339.52,21.9
24.99,5,15,139,347.49,21.1
24.99,5,10,144.04,360.09,22.66
24.99,5,5,148.22,370.55,23.61
24.99,3,240,195.89,489.74,17.6
25,3,235,188.47,471.18,18.71
24.99,3,230,182.63,456.57,18.92
25,3,225,178.71,446.79,19.23
25,3,220,176.86,442.14,19.86
25,3,215,175.82,439.54,19.95
25,3,210,176.46,441.16,20.76
25,3,205,178.07,445.17,21.13
25,3,200,180.78,451.95,21.69
25,3,195,184.15,460.39,21.95
25,3,190,188.7,471.74,22.88
25,3,185,192.41,481.01,23.23
25,3,180,193.51,483.77,23.02
25,3,175,191.92,479.81,23.32
25,3,170,187.25,468.13,21.96
25,3,165,183.12,457.79,22.14
24.99,3,160,178.71,446.77,21.35
25,3,155,175.13,437.83,20.37
25,3,150,173.03,432.56,19.98
25,3,145,172.32,430.79,19.41
25,3,140,173.62,434.05,19.55
25,3,135,175.91,439.77,18.79
25.01,3,130,179.87,449.68,17.67
25,3,125,187.41,468.53,17.14
24.99,3,120,198.76,496.9,16.82
24.99,3,115,215.82,539.55,16.56
25,3,110,241.79,604.46,15.98
25,3,105,286.41,716.02,15.43
24.99,3,102,334.9,837.25,15.82
24.99,3,99,416.91,1042.29,16.58
24.99,3,96,573.65,1434.13,20.35
25,3,94,705.71,1764.27,24.77
24.99,3,92,745.62,1864.05,24.84
25,3,90,631.54,1578.86,19.25
25,3,88,492.64,1231.61,15.96
24.99,3,86,403.78,1009.46,15.14
25,3,84,348.38,870.95,14.65
24.99,3,81,297.96,744.9,14.89
24.99,3,78,265.89,664.71,15.18
24.99,3,75,243.68,609.2,15.37
24.99,3,70,218.81,547.02,16.03
25,3,65,202.82,507.04,16.8
24.99,3,60,191.29,478.22,17.09
24.99,3,55,183.98,459.94,18.07
25,3,50,178.36,445.89,18.21
25,3,45,174.74,436.84,18.53
24.99,3,40,172.73,431.84,19.08
25,3,35,171.49,428.73,18.72
25,3,30,172.75,431.89,19.73
25,3,25,174.73,436.83,19.92
24.99,3,20,177.81,444.53,20.34
24.99,3,15,182.7,456.75,21.73
24.99,3,10,187.16,467.89,21.61
24.99,3,5,191.53,478.83,22.46
25,2,240,257.58,643.94,17.43
25,2,235,245.77,614.43,18.15
24.99,2,230,237.27,593.19,18.64
24.99,2,225,230.99,577.47,18.71
25,2,220,227.09,567.73,19.19
25,2,215,225.67,564.16,20.25
25,2,210,224.93,562.31,20.37
25,2,205,226.02,565.05,21.05
25,2,200,228.38,570.94,21.75
25,2,195,232.13,580.31,22.58
24.99,2,190,235.43,588.56,22.63
25,2,185,238.47,596.18,22.91
25,2,180,239.18,597.96,22.22
24.99,2,175,238.52,596.31,23.05
25,2,170,234.71,586.78,22.1
24.99,2,165,230.49,576.23,21.5
25,2,160,226.45,566.13,20.63
25,2,155,223.48,558.69,19.96
25,2,150,221.8,554.51,19.26
25,2,145,221.99,554.97,18.85
25,2,140,223.93,559.82,18.17
25,2,135,228.22,570.55,17.67
25,2,130,236.32,590.81,17.84
25.01,2,125,246.66,616.64,17.13
25,2,120,263.47,658.68,17.17
25,2,115,285.73,714.33,16.37
25,2,110,322,805.01,16.39
25,2,105,381.35,953.37,16.27
25,2,102,441.23,1103.07,16.87
25,2,99,537.31,1343.26,18.49
25,2,96,678.17,1695.41,22.82
25,2,94,763.1,1907.75,26.6
25,2,92,785.89,1964.72,26.22
24.99,1.999,90,729.42,1823.54,22.85
24.99,2,88,628.8,1571.99,19.49
24.99,2,86,532.25,1330.64,17.03
25,2,84,464.37,1160.93,16.25
24.99,2,81,398.03,995.08,16.18
25,2,78,354.41,886.03,16.05
24.99,2,75,324.15,810.38,16.2
24.99,2,70,289.95,724.87,16.54
24.99,2,65,266.92,667.3,16.84
24.99,2,60,251.07,627.66,17.48
24.99,2,55,239.21,598.02,17.53
24.99,2,50,231.62,579.04,18.27
24.99,2,45,226.02,565.04,18.56
24.99,2,40,222.29,555.72,18.77
25,2,35,221.25,553.12,19.76
25,2,30,220.86,552.14,19.8
24.99,2,25,222.25,555.63,20
24.99,2,20,225.87,564.68,21.13
24.99,2,15,229.64,574.1,21.4
24.99,2,10,234.28,585.7,22.11
24.98,2,5,237.54,593.86,22.45
24.99,1.5,240,313.23,783.08,18.29
25,1.5,235,297.81,744.52,18.8
25,1.5,230,286.57,716.43,19.24
24.99,1.5,225,277.54,693.85,18.92
25,1.5,220,272.5,681.26,19.64
25,1.5,215,269.53,673.83,20.23
25,1.5,210,267.56,668.89,20.27
25,1.5,205,267.93,669.83,20.93
25,1.5,200,269.66,674.15,21.52
24.99,1.5,195,273.04,682.59,22.73
24.99,1.5,190,275.89,689.71,22.69
25,1.5,185,277.92,694.8,22.55
25,1.5,180,278.91,697.27,22.4
24.99,1.5,175,278.35,695.87,22.4
24.99,1.5,170,275.87,689.68,22.19
25.01,1.5,165,272.85,682.11,22.11
24.99,1.5,160,268.84,672.11,20.81
25,1.5,155,267.04,667.59,20.36
25,1.5,150,265.96,664.9,19.55
24.99,1.5,145,267.25,668.13,19.22
25,1.5,140,270.13,675.33,18.42
25,1.5,135,276.4,691,18.2
25,1.5,130,286.33,715.82,17.98
25,1.5,125,300.39,750.96,17.85
25,1.5,120,319.64,799.09,17.29
25,1.5,115,348.58,871.46,17.12
25,1.5,110,391.85,979.62,17.19
24.99,1.5,105,463.34,1158.34,17.83
25,1.5,102,532.1,1330.24,18.76
25,1.5,99,628.38,1570.95,20.92
25,1.5,96,738.61,1846.53,23.65
25,1.5,94,795.33,1988.32,26.28
24.99,1.5,92,812.85,2032.11,27.04
24.99,1.5,90,779.5,1948.74,24.97
25,1.5,88,710.81,1777.02,22.27
25,1.5,86,629.01,1572.52,19.32
24.99,1.5,84,556.72,1391.81,17.63
24.99,1.5,81,480.49,1201.23,17.04
25,1.5,78,429.97,1074.92,17.26
25,1.5,75,392.92,982.3,16.84
25,1.5,70,351.23,878.08,17.13
25,1.5,65,322.88,807.2,17.25
24.99,1.5,60,303.36,758.39,17.6
24.99,1.5,55,289.13,722.83,18.13
24.98,1.5,50,278.14,695.34,18.07
25,1.5,45,271.76,679.4,18.77
25,1.5,40,266.38,665.94,18.77
24.99,1.5,35,264.93,662.33,19.86
25,1.5,30,264.25,660.62,20.09
25,1.5,25,265.06,662.64,20.58
24.99,1.5,20,267.54,668.84,20.83
24.99,1.5,15,271.34,678.35,21.8
24.99,1.5,10,274.89,687.22,22.01
24.99,1.5,5,277.67,694.18,22.28
25,1,240,408.23,1020.57,19.52
24.99,1,235,386.61,966.52,19.69
25,1,230,370.8,927.01,20.26
24.99,1,225,359.17,897.92,20.44
25,1,220,350.94,877.36,21.02
24.99,1,215,344.87,862.18,21.18
24.99,1,210,340.54,851.35,20.94
25,1,205,339.87,849.68,22
24.99,1,200,340.14,850.36,22.46
25.01,1,195,341.24,853.1,22.33
25,1,190,342.2,855.51,22.45
24.99,1,185,342.99,857.48,22.13
25.01,1,180,344.61,861.53,22.33
24.99,1,175,344.22,860.55,22.01
24.99,1,170,343.59,858.98,22.13
25,1,165,341.25,853.12,21.48
25,1,160,339.74,849.36,21.12
25,1,155,340.34,850.86,21.05
25,1,150,341.65,854.11,20.56
25,1,145,344.64,861.61,19.88
25,1,140,350.61,876.52,19.52
25,1,135,359.79,899.48,19.23
25,1,130,373.36,933.39,18.92
24.99,1,125,392.26,980.66,18.99
24.99,1,120,417.62,1044.05,18.41
24.99,1,115,455.22,1138.06,18.59
24.99,1,110,510.63,1276.57,19.37
25,1,105,592.43,1481.08,19.72
25,1,102,661.2,1653,20.99
25,1,99,739.07,1847.68,23.28
25,1,96,804.4,2010.99,24.54
25,1,94,834.6,2086.51,26.23
25,1,92,843.76,2109.41,26.36
25,1,90,829.52,2073.79,25.87
24.99,1,88,795.96,1989.89,24.88
24.99,1,86,744.06,1860.14,22.31
24.99,1,84,690.22,1725.55,21.02
25,1,81,613.34,1533.35,19.05
24.99,1,78,552.99,1382.47,18.55
24.99,1,75,508.22,1270.55,18.57
25,1,70,455.2,1138,18.45
25,1,65,418.11,1045.28,18.26
24.99,1,60,393.6,983.99,19
24.99,1,55,374.77,936.94,19.17
25,1,50,360.13,900.33,19
24.99,1,45,350.31,875.79,19.37
24.99,1,40,344.33,860.82,20.14
25,1,35,339.21,848.03,20.06
24.99,1,30,336.96,842.39,20.32
24.99,1,25,337.26,843.16,20.96
24.99,1.001,20,338.76,846.89,21.72
24.98,1,15,340.24,850.6,21.62
24.99,1,10,342.5,856.26,22.03
24.98,1,5,343.92,859.79,21.99
25,0.7,240,510.59,1276.46,20.69
25,0.7,235,482.82,1207.05,20.66
25,0.7,230,462.86,1157.15,21.31
25,0.7,225,446.26,1115.66,21.11
25,0.7,220,434.27,1085.67,21.17
25,0.7,215,426.07,1065.19,21.66
25,0.7,210,419.76,1049.39,21.87
25,0.7,205,416.07,1040.17,22.27
25,0.7,200,413.77,1034.41,22.61
24.99,0.7,195,413.15,1032.87,22.46
25,0.7,190,412.84,1032.11,22.55
25,0.7,185,412.52,1031.3,21.89
25,0.7,180,413.9,1034.76,22.14
25,0.7,175,417.64,1044.11,23.89
25,0.7,170,414.88,1037.21,21.75
25,0.7,165,416.84,1042.09,22.14
25,0.7,160,418.27,1045.68,22.14
25,0.7,155,420.61,1051.54,21.77
24.99,0.7,150,424.94,1062.34,21.56
24.99,0.7,145,430.64,1076.59,21.2
25,0.7,140,440.42,1101.05,21.13
25,0.7,135,452.43,1131.07,20.62
25,0.7,130,469.71,1174.29,20.32
24.99,0.7,125,491.29,1228.22,19.22
24.99,0.7,120,525.92,1314.79,20.15
25,0.7,115,571.25,1428.13,20.6
25,0.7,110,631.12,1577.8,20.83
25,0.7,105,708.93,1772.33,21.48
25,0.7,102,762.85,1907.14,22.85
25,0.7,99,814.14,2035.35,24.79
25,0.7,96,851.61,2129.02,25.74
25,0.7,94,868.74,2171.85,26.98
25,0.7,92,873.07,2182.69,26.81
25,0.7,90,866.84,2167.11,26.77
24.99,0.7,88,849.86,2124.64,26.24
24.99,0.7,86,821.2,2053,24.31
24.99,0.7,84,789.85,1974.62,24.1
24.99,0.7,81,733.99,1834.98,22.51
25,0.7,78,677.4,1693.49,20.75
24.99,0.7,75,630.2,1575.49,20.3
25,0.7,70,567.71,1419.27,19.81
25,0.7,65,523.18,1307.96,19.65
24.99,0.7,60,491.1,1227.74,19.88
25,0.7,55,468.05,1170.11,20.2
25,0.7,50,449.6,1124,20.04
25,0.7,45,437.39,1093.47,20.93
24.99,0.7,40,427.01,1067.53,20.71
25,0.7,35,421.19,1052.98,21.39
24.99,0.7,30,416.41,1041.02,21.28
24.99,0.7,25,412.98,1032.44,21.01
24.99,0.7,20,412.92,1032.3,21.55
24.99,0.7,15,414.12,1035.3,22.49
24.99,0.7,10,413.91,1034.78,22.24
24.99,0.7,5,415.35,1038.37,22.44
24.99,0.5,240,626.34,1565.84,22.21
25,0.5,235,591.97,1479.93,21.97
25,0.5,230,564.16,1410.39,21.47
25,0.5,225,544.66,1361.64,22.05
25,0.5,220,527.63,1319.08,21.74
24.99,0.5,215,515.51,1288.79,21.88
25,0.5,210,506.82,1267.06,21.99
25,0.5,205,499.27,1248.17,21.52
25,0.5,200,495.65,1239.13,22.15
24.99,0.5,195,493.84,1234.61,22.66
25,0.5,190,491.85,1229.63,22.21
25,0.5,185,493.18,1232.95,22.87
25,0.5,180,492.37,1230.94,22.17
24.99,0.5,175,495.15,1237.87,22.78
25,0.5,170,496.37,1240.92,21.98
24.99,0.5,165,501.13,1252.81,22.9
25,0.5,160,503.68,1259.21,22.21
25,0.5,155,509.35,1273.38,22.16
25,0.5,150,515.86,1289.66,21.76
24.99,0.5,145,525.13,1312.81,21.52
25,0.5,140,538.46,1346.14,21.62
25,0.5,135,554.28,1385.7,21.26
24.99,0.5,130,576.4,1441,21.33
25,0.5,125,605.2,1513,21.47
25,0.5,120,640.72,1601.81,21.05
25,0.5,115,686.84,1717.09,21.25
25,0.5,110,745.13,1862.83,22.88
25,0.5,105,804.26,2010.66,23.7
25,0.5,102,838.1,2095.24,24.31
25,0.5,99,870.47,2176.19,26.26
25,0.5,96,890.7,2226.74,26.64
25,0.5,94,897.1,2242.75,26.06
25,0.5,92,903.79,2259.47,28.19
25,0.5,90,897.69,2244.24,26.39
25,0.5,88,891.28,2228.2,27.06
25,0.5,86,876.03,2190.07,26.17
25,0.5,84,859.37,2148.41,26.13
25,0.5,81,823.88,2059.7,24.55
24.99,0.5,78,785.2,1963.01,23.47
24.99,0.5,75,749.13,1872.81,23.52
24.99,0.5,70,686.7,1716.74,21.68
24.99,0.5,65,637.71,1594.28,21.15
24.99,0.5,60,601.08,1502.7,21.25
24.99,0.5,55,571.54,1428.84,21.03
24.99,0.5,50,550.06,1375.15,21.46
24.99,0.5,45,532.43,1331.08,21.3
25,0.5,40,519.15,1297.87,21.31
